Repository: AndrewSan314/AIcoScientist

# Battery AI Co-Scientist

**AIcoScientist is a multimodal battery-manufacturing process optimization platform. It links controllable manufacturing settings and heterogeneous measurements across production stages to intermediate product states and final cell performance, then uses uncertainty-aware constrained optimization to recommend improved process conditions.**

The system is validated first through source-backed offline replay, multimodal process benchmarks, and physics-simulated stress tests. Live factory control is an extension point, not a current claim. The older A-Lab/falsification work remains an explicitly bounded `LEGACY_RESEARCH_TRACK`, not the default battery process path.

```
AUTHENTIC BATTERY PROCESS DATA
        ↓
TYPED STAGE-AWARE REPRESENTATION + INFORMATION HORIZON
        ↓
MULTIMODAL ENCODERS + MISSING-AWARE FUSION
        ↓
INTERMEDIATE + FINAL KPI PREDICTION WITH CALIBRATED UNCERTAINTY
        ↓
CONSTRAINED PROCESS-RECIPE OPTIMIZATION
        ↓
OFFLINE NO-LOOKAHEAD REPLAY
        ↓
REAL + PHYSICS-SIMULATED STRESS SUITE
```

---

## Capabilities & Key Features

1. **Stage-aware process workflow**: Typed ordered stages keep controllable settings, observations, final KPIs, provenance, and missing modalities distinct.
2. **True Joint-Posterior Monte Carlo NEI**: Canonical Noisy Expected Improvement drawing joint Gaussian fantasy realizations $\mathbf{f}_{\text{obs}} \sim \mathcal{N}(\boldsymbol{\mu}_{\text{obs}}, \mathbf{\Sigma}_{\text{obs}})$, handling observation noise and correlated posterior incumbents via Rao-Blackwellized Monte Carlo.
3. **Process Recipe Search**: Source-identified finite recipe pools, exact controls, manufacturability constraints, and no silent optimizer fallback.
4. **Multi-objective Process Optimization**: Official BoTorch qNEHVI supports Pareto process proposals when the required dependency and source-backed outputs are available.
5. **Supervised Regression Suite**: Random Forest baseline, XGBoost challenger, and Gaussian Process surrogate with empirical uncertainty calibration (50%, 80%, 90%, 95% predictive interval coverage, Gaussian NLL, and standardized residuals).
6. **Firewalled Closed-Loop Architecture**: Strict separation between optimization policies and evaluation oracles; zero leakage of latent simulator truths or regret into search algorithms.
7. **Structured Explainability & Serialization**: Every proposed candidate includes structured reason codes (`reason_code`), human-interpretable rationales (`recommendation_reason`), feature distances to previous experiments, and full JSON state checkpointing (`save_state` / `load_state`).

---

# Clone the repository
git clone https://github.com/AndrewSan314/AIcoScientist.git
cd AIcoScientist

## CLI Execution Guide

The unified CLI runner `run_pipeline.py` supports all datasets and pipeline modes:

```bash

# 1. Train supervised models on Si-MXene dataset (RF, XGBoost, GP + Uncertainty Calibration)
python run_pipeline.py --dataset si_mxene --mode train

# 2. Generate explainable experiment recommendations with GP-UCB / True NEI
python run_pipeline.py --dataset si_mxene --mode recommend

# 3. Run closed-loop discrete benchmark on Attia 2020 dataset
python run_pipeline.py --dataset attia --mode benchmark

# 4. Run full continuous Bayesian Optimization benchmark across 30 seeds
python run_pipeline.py --dataset attia --mode continuous_benchmark

# 5. Run generic domain-agnostic closed-loop experimentation cycle with 2-stage surrogate and SQLite ledger
python -m src.science.cli demo --seed 42 --steps 5

# 6. Launch interactive Streamlit exploration dashboard
streamlit run app/streamlit_app.py
```

See [docs/SCIENTIFIC_CLOSED_LOOP.md](docs/SCIENTIFIC_CLOSED_LOOP.md) for full architecture details on the Two-Stage Process -> Structure -> Property framework, Monte Carlo uncertainty propagation via Law of Total Variance, and cryptographic event ledgers.

---

## Test Suite & Continuous Integration

Run the pytest suite:

```bash

# Run fast self-contained unit tests
pytest -q -m "not slow and not external_data and not integration" -p no:cacheprovider

# Run full test suite including external datasets
pytest -q -p no:cacheprovider
```

CI workflows automatically run on GitHub Actions using `requirements-core.txt` across Linux (`ubuntu-latest`) and Windows (`windows-latest`) on Python 3.11 and 3.12 (`.github/workflows/test.yml`).

---

## Key Output Artifacts

- `outputs/alab/multimodal/`: A-Lab modality inventory, extractor validation, controlled hypothesis/policy recovery, retrospective replay, and append-only evidence ledger. This is offline validation; SEM/EDS archives are not candidate-linked and are excluded from action selection.
- `outputs/integrations/backend_capabilities.json`: exact pinned upstream revisions, license notes, capability status, and whether each backend was exercised in the primary benchmark.

File: outputs/drakopoulos_rediscovery_v4/d30_completeness_audit.csv
recipe_id,recipe_eligibility_status,total_replicates,valid_d30_replicates,zero_d30_replicates,missing_d30_replicates,mean_d30_specific_capacity_mah_g,std_d30_specific_capacity_mah_g,mean_active_mass_mg,coating_speed_m_per_min,coating_gap_um,drying_temperature_c,calendering_applied,cell_ids
protocol-c1c280b7366f,STRICT_COMPLETE_RECIPE,3,3,0,0,402.25,1.76,7.7,0.2,100.0,60.0,False,ASC-52;ASC-53;ASC-54
protocol-fd150c39c22f,STRICT_COMPLETE_RECIPE,3,3,0,0,392.51,1.25,8.15,0.4,100.0,60.0,False,ASC-58;ASC-59;ASC-60
protocol-0d38055e23a7,STRICT_COMPLETE_RECIPE,3,3,0,0,354.54,9.72,11.1,0.1,150.0,60.0,True,ASC-40;ASC-41;ASC-42
protocol-7acc4561b3f7,STRICT_COMPLETE_RECIPE,3,3,0,0,316.39,40.58,11.54,0.1,150.0,60.0,False,ASC-37;ASC-38;ASC-39
protocol-a4fcf0522485,STRICT_COMPLETE_RECIPE,3,3,0,0,265.59,54.24,14.88,0.4,150.0,100.0,False,ASC-31;ASC-32;ASC-33
protocol-d3602183e567,STRICT_COMPLETE_RECIPE,3,3,0,0,263.89,186.56,7.48,0.2,100.0,60.0,True,ASC-49;ASC-50;ASC-51
protocol-f3ae9bcb49de,STRICT_COMPLETE_RECIPE,3,3,0,0,241.91,171.26,11.58,0.2,150.0,60.0,False,ASC-46;ASC-47;ASC-48
protocol-9ecd72d3534a,STRICT_COMPLETE_RECIPE,3,3,0,0,235.08,86.03,15.5,0.4,150.0,60.0,False,ASC-16;ASC-17;ASC-18
protocol-1839e8c24871,STRICT_COMPLETE_RECIPE,3,3,0,0,140.35,129.28,15.66,0.4,150.0,60.0,True,ASC-13;ASC-14;ASC-15
protocol-95a0b3eea94d,STRICT_COMPLETE_RECIPE,3,3,0,0,115.71,27.3,18.52,0.4,200.0,100.0,False,ASC-82;ASC-83;ASC-84
protocol-23509c88f8bf,STRICT_COMPLETE_RECIPE,3,3,0,0,111.89,86.58,19.15,0.4,200.0,80.0,False,ASC-79;ASC-80;ASC-81
protocol-c005aa958750,STRICT_COMPLETE_RECIPE,3,3,0,0,41.54,3.05,18.07,0.4,200.0,90.0,True,ASC-88;ASC-89;ASC-90
protocol-04acc12b3f71,PARTIAL_D30,3,2,0,1,384.31,0.68,7.83,0.4,100.0,60.0,True,ASC-61;ASC-62;ASC-63
protocol-e025bc31c00a,PARTIAL_D30,3,2,0,1,282.07,32.24,18.58,0.2,200.0,60.0,False,ASC-55;ASC-56;ASC-57
protocol-3f904a5bb8ed,PARTIAL_D30,6,5,0,1,279.23,28.79,14.5,0.4,150.0,80.0,True,ASC-19;ASC-20;ASC-21;ASC-28;ASC-29;ASC-30
protocol-c580a8bc94f8,PARTIAL_D30,6,5,0,1,269.59,36.39,14.78,0.2,150.0,60.0,True,ASC-1;ASC-2;ASC-3;ASC-10;ASC-11;ASC-12
protocol-909c4376d5ef,PARTIAL_D30,3,2,0,1,244.18,80.01,15.3,0.4,150.0,100.0,True,ASC-34;ASC-35;ASC-36
protocol-baa76da6d242,PARTIAL_D30,6,4,0,2,225.92,77.12,13.75,0.4,150.0,80.0,False,ASC-22;ASC-23;ASC-24;ASC-25;ASC-26;ASC-27
protocol-e6dca5667719,PARTIAL_D30,6,2,0,4,201.22,3.93,14.39,0.2,150.0,60.0,False,ASC-4;ASC-5;ASC-6;ASC-7;ASC-8;ASC-9
protocol-d11da8063996,PARTIAL_D30,3,2,0,1,171.5,83.97,18.99,0.2,200.0,80.0,False,ASC-67;ASC-68;ASC-69
protocol-ee2af7cf9785,PARTIAL_D30,3,2,0,1,153.82,63.23,17.91,0.2,200.0,70.0,True,ASC-76;ASC-77;ASC-78
protocol-cd579bfa2fd9,PARTIAL_D30,3,2,0,1,112.08,2.54,18.28,0.2,200.0,60.0,True,ASC-64;ASC-65;ASC-66
protocol-97cf6d7c9463,PARTIAL_D30,3,2,0,1,112.05,90.65,18.63,0.4,200.0,80.0,True,ASC-91;ASC-92;ASC-93
protocol-24f5e9663c2b,PARTIAL_D30,3,1,0,2,100.67,0.0,16.83,0.2,200.0,80.0,True,ASC-70;ASC-71;ASC-72
protocol-13e1eec891e3,PARTIAL_D30,3,1,0,2,93.1,0.0,18.74,0.4,200.0,90.0,False,ASC-85;ASC-86;ASC-87
protocol-f4f7ce9330b4,PARTIAL_D30,3,1,0,2,60.06,0.0,17.44,0.2,200.0,70.0,False,ASC-73;ASC-74;ASC-75
protocol-899621a76f90,NO_D30,3,0,0,3,0.0,0.0,11.66,0.2,150.0,60.0,True,ASC-43;ASC-44;ASC-45
protocol-0b295d2cd995,NO_D30,3,0,0,3,0.0,0.0,31.75,0.1,300.0,60.0,False,ASC-97;ASC-98;ASC-99
protocol-8987788b5670,NO_D30,3,0,0,3,0.0,0.0,27.05,0.1,300.0,80.0,False,ASC-94;ASC-95;ASC-96
protocol-7cb073ec1866,NO_D30,3,0,0,3,0.0,0.0,28.07,0.1,300.0,80.0,True,ASC-106;ASC-107;ASC-108
protocol-b77c91e48a60,NO_D30,3,0,0,3,0.0,0.0,25.41,0.2,300.0,80.0,False,ASC-100;ASC-101;ASC-102
protocol-26a54fa79165,NO_D30,3,0,0,3,0.0,0.0,26.36,0.2,300.0,80.0,True,ASC-103;ASC-104;ASC-105

File: outputs/drakopoulos_rediscovery_v4/eligible_recipe_table.csv
recipe_id,recipe_eligibility_status,total_replicates,valid_d30_replicates,zero_d30_replicates,missing_d30_replicates,mean_d30_specific_capacity_mah_g,std_d30_specific_capacity_mah_g,mean_active_mass_mg,coating_speed_m_per_min,coating_gap_um,drying_temperature_c,calendering_applied,cell_ids
protocol-c1c280b7366f,STRICT_COMPLETE_RECIPE,3,3,0,0,402.25,1.76,7.7,0.2,100.0,60.0,False,ASC-52;ASC-53;ASC-54
protocol-fd150c39c22f,STRICT_COMPLETE_RECIPE,3,3,0,0,392.51,1.25,8.15,0.4,100.0,60.0,False,ASC-58;ASC-59;ASC-60
protocol-0d38055e23a7,STRICT_COMPLETE_RECIPE,3,3,0,0,354.54,9.72,11.1,0.1,150.0,60.0,True,ASC-40;ASC-41;ASC-42
protocol-7acc4561b3f7,STRICT_COMPLETE_RECIPE,3,3,0,0,316.39,40.58,11.54,0.1,150.0,60.0,False,ASC-37;ASC-38;ASC-39
protocol-a4fcf0522485,STRICT_COMPLETE_RECIPE,3,3,0,0,265.59,54.24,14.88,0.4,150.0,100.0,False,ASC-31;ASC-32;ASC-33
protocol-d3602183e567,STRICT_COMPLETE_RECIPE,3,3,0,0,263.89,186.56,7.48,0.2,100.0,60.0,True,ASC-49;ASC-50;ASC-51
protocol-f3ae9bcb49de,STRICT_COMPLETE_RECIPE,3,3,0,0,241.91,171.26,11.58,0.2,150.0,60.0,False,ASC-46;ASC-47;ASC-48
protocol-9ecd72d3534a,STRICT_COMPLETE_RECIPE,3,3,0,0,235.08,86.03,15.5,0.4,150.0,60.0,False,ASC-16;ASC-17;ASC-18
protocol-1839e8c24871,STRICT_COMPLETE_RECIPE,3,3,0,0,140.35,129.28,15.66,0.4,150.0,60.0,True,ASC-13;ASC-14;ASC-15
protocol-95a0b3eea94d,STRICT_COMPLETE_RECIPE,3,3,0,0,115.71,27.3,18.52,0.4,200.0,100.0,False,ASC-82;ASC-83;ASC-84
protocol-23509c88f8bf,STRICT_COMPLETE_RECIPE,3,3,0,0,111.89,86.58,19.15,0.4,200.0,80.0,False,ASC-79;ASC-80;ASC-81
protocol-c005aa958750,STRICT_COMPLETE_RECIPE,3,3,0,0,41.54,3.05,18.07,0.4,200.0,90.0,True,ASC-88;ASC-89;ASC-90

File: outputs/drakopoulos_rediscovery_v4/excluded_recipe_table.csv
recipe_id,recipe_eligibility_status,total_replicates,valid_d30_replicates,zero_d30_replicates,missing_d30_replicates,mean_d30_specific_capacity_mah_g,std_d30_specific_capacity_mah_g,mean_active_mass_mg,coating_speed_m_per_min,coating_gap_um,drying_temperature_c,calendering_applied,cell_ids
protocol-04acc12b3f71,PARTIAL_D30,3,2,0,1,384.31,0.68,7.83,0.4,100.0,60.0,True,ASC-61;ASC-62;ASC-63
protocol-e025bc31c00a,PARTIAL_D30,3,2,0,1,282.07,32.24,18.58,0.2,200.0,60.0,False,ASC-55;ASC-56;ASC-57
protocol-3f904a5bb8ed,PARTIAL_D30,6,5,0,1,279.23,28.79,14.5,0.4,150.0,80.0,True,ASC-19;ASC-20;ASC-21;ASC-28;ASC-29;ASC-30
protocol-c580a8bc94f8,PARTIAL_D30,6,5,0,1,269.59,36.39,14.78,0.2,150.0,60.0,True,ASC-1;ASC-2;ASC-3;ASC-10;ASC-11;ASC-12
protocol-909c4376d5ef,PARTIAL_D30,3,2,0,1,244.18,80.01,15.3,0.4,150.0,100.0,True,ASC-34;ASC-35;ASC-36
protocol-baa76da6d242,PARTIAL_D30,6,4,0,2,225.92,77.12,13.75,0.4,150.0,80.0,False,ASC-22;ASC-23;ASC-24;ASC-25;ASC-26;ASC-27
protocol-e6dca5667719,PARTIAL_D30,6,2,0,4,201.22,3.93,14.39,0.2,150.0,60.0,False,ASC-4;ASC-5;ASC-6;ASC-7;ASC-8;ASC-9
protocol-d11da8063996,PARTIAL_D30,3,2,0,1,171.5,83.97,18.99,0.2,200.0,80.0,False,ASC-67;ASC-68;ASC-69
protocol-ee2af7cf9785,PARTIAL_D30,3,2,0,1,153.82,63.23,17.91,0.2,200.0,70.0,True,ASC-76;ASC-77;ASC-78
protocol-cd579bfa2fd9,PARTIAL_D30,3,2,0,1,112.08,2.54,18.28,0.2,200.0,60.0,True,ASC-64;ASC-65;ASC-66
protocol-97cf6d7c9463,PARTIAL_D30,3,2,0,1,112.05,90.65,18.63,0.4,200.0,80.0,True,ASC-91;ASC-92;ASC-93
protocol-24f5e9663c2b,PARTIAL_D30,3,1,0,2,100.67,0.0,16.83,0.2,200.0,80.0,True,ASC-70;ASC-71;ASC-72
protocol-13e1eec891e3,PARTIAL_D30,3,1,0,2,93.1,0.0,18.74,0.4,200.0,90.0,False,ASC-85;ASC-86;ASC-87
protocol-f4f7ce9330b4,PARTIAL_D30,3,1,0,2,60.06,0.0,17.44,0.2,200.0,70.0,False,ASC-73;ASC-74;ASC-75
protocol-899621a76f90,NO_D30,3,0,0,3,0.0,0.0,11.66,0.2,150.0,60.0,True,ASC-43;ASC-44;ASC-45
protocol-0b295d2cd995,NO_D30,3,0,0,3,0.0,0.0,31.75,0.1,300.0,60.0,False,ASC-97;ASC-98;ASC-99
protocol-8987788b5670,NO_D30,3,0,0,3,0.0,0.0,27.05,0.1,300.0,80.0,False,ASC-94;ASC-95;ASC-96
protocol-7cb073ec1866,NO_D30,3,0,0,3,0.0,0.0,28.07,0.1,300.0,80.0,True,ASC-106;ASC-107;ASC-108
protocol-b77c91e48a60,NO_D30,3,0,0,3,0.0,0.0,25.41,0.2,300.0,80.0,False,ASC-100;ASC-101;ASC-102
protocol-26a54fa79165,NO_D30,3,0,0,3,0.0,0.0,26.36,0.2,300.0,80.0,True,ASC-103;ASC-104;ASC-105
